Repository: lliberopoulou/conservation-expert-system

conservation-expert-system
==========================

A expert system for the conservation of archaeological iron


This project was the MSc Thesis for a Computing Science cource at Birkbeck College, London and was presented at the 1999 AI*IA “Intelligenza Artificiale per i Beni Culturali” Workshop that was held at the University of Bologna. The domain is the conservation of small wrought iron objects found in land excavations. Since this happens to be one of the first expert systems for archaeological conservation I though someone might benefit from my experience if I publish the whole thing on the web.

The entire project (research, programming and write-up) took about three months. The rules where extracted mainly from the relevant literature and a few interviews with the conservation departments of the Museum of London, the British Museum and English Heritage.


How to run the Program

The executable of CLIPS 6.0 for windows is included with the expert system (CLIPS386.EXE).  You can get more information about the CLIPS interpreter at this address. 

http://clipsrules.sourceforge.net

To run the program, simply follow the User guide in page no.17 of MScProject.doc. Although you might not be thrilled by the idea of a computing science project report I think is very important that you read the entire thing before you try to run the program. You can also read my small introduction on expert systems in conservation in the projects wiki

Feel free download this project, but if you want to use it as part of your work I do require you make referance to the project, to me and my site (https://lidasweblog.wordpress.com/the-use-of-expert-systems-in-conservation/).

File: ArchConservExpertSystem/lithium.txt
Lithium hydroxide. 

 Solutions: 0.05M lithium hydroxide in ethanol or I.M.S. ethanol can also 
be used but it is much more toxic. 

 Application: the object(s) are immersed for 40-30 days and the solution
is changed every 15 days. No more than 175 gr of iron can be treated per 
litre of solution. 

 This method is not as fast and efficient as the aqueous alkaline sulphite 
method but because it is non-aqueous it can be applied directly on desiccated
objects. It is also much more gentle than the plasma and alkaline sulphite 
treatments which makes suitable for fragile objects. Because it is applied in 
an alcohol solution certain health and safety measures are required and the high 
PH forbids its application on objects with other metals or organic materials
attached.

 Lithium hydroxide ionophoresis

 Solution: 0.05M lithium hydroxide in I.M.S. with a 150mA current applied. 
This improves considerably the efficiency of the treatment.
